Repository: guojiang01/master

File: 磁性材料.md
1. 高斯单位制，磁感应强度表示为：$B=\mu_0H+4\pi M$。磁场强度$B$的单位是高斯，磁场强度的单位是奥斯特(Oe)，真空磁导率$\mu_0=1$，单位是$G/O_e$。

2. 不同磁化条件下，磁导率有不同的表达形式
   1. 起始磁导率$\mu_i$，$\mu_i=\frac{1}{\mu_0}\lim\limits_{H\rightarrow0}\frac{B}{H}$，起始磁导率是指当未被磁化的磁体被至于一个无限小的外磁场中，所表现出来的磁响应程度。即磁中性状态下磁导率的极限值，可以用来衡量磁体对很微弱的外磁场的响应程度。
   2. 最大磁导率$\mu_{max}$ $\mu_{max}=\frac{1}{\mu_0}(\frac{B}{H})_{max}$。磁体在不同的外磁场下，表现出来的磁响应程度是不同的。对于磁中性的磁体，施加一个不断增大的外磁场，测量起始磁化曲线，磁导率随磁场强度的不同而不同，其最大值称为最大磁导率$\mu_{max}$。
   3. 复数磁导率$\widetilde{\mu}$ $\widetilde{\mu}= {\mu}^\prime-i{\mu}^{\prime\prime}$。磁体在变化磁场中磁化时，其磁感应强度B和磁场强度H的方向并不是保持同步的，而是存在一定的相位差，这时，磁感应强度和磁场强度只能用复数表示。
   4. 增量磁导率$\mu_\Delta = \frac{1}{\mu_0}\frac{\Delta B}{\Delta H}$。磁体在稳恒磁场$H_0$作用下，叠加一个较小的交变磁场，表现出来的磁导率为增量磁导率。
   5. 可逆磁导率$\mu_{rev}$ $\mu_{rev}=\lim\limits_{\Delta H\rightarrow 0}\mu_{\Delta}$。在很弱的磁场下，材料对外磁场的影响是可逆的，如果外磁场很大，就会引起材料的不可逆磁化。所以，可逆磁导率的定义为当交变磁场强度趋近于零时增量磁导率的大小，即将增量磁导率的极限值定义为可逆磁导率。
   6. 微分磁导率$\mu_{diff}=\frac{1}{\mu_0}\frac{dB}{dH}$。起始磁化曲线上，每一点所反映出来的材料对外磁场的变化都是不同的。起始磁化曲线上一点的斜率被称为微分磁化率。磁化曲线所反映的是材料对外磁场的响应，包括可逆磁化和不可逆磁化。
   7. 不可逆磁导率$\mu_{irr}$。 $\mu_{irr}=\mu_{diff}-\mu_{rev}$，将微分磁导率减去可逆磁导率，即为材料在某一外场下的不可逆磁导率。

3. 物质的磁性分类

   1. 抗磁性。是在外磁场的作用下，原子系统获得与外磁场方向相反的磁矩的现象。它是一种微弱磁性，响应的物质被称为抗磁性物质。其磁化率$\chi_d$为负值且很小，一般在$10^{-5}$数量级。抗磁性材料$\chi_d$的大小与温度、磁场均无关，其磁化曲线为一直线。抗磁性物质包括惰性气体、部分有机化合物、部分金属和非金属等。
   2. 顺磁性。一些物质在受到外磁场作用后，感生出外磁场同向的磁化强度，其磁化率$\chi_P >0$，但数值很小，仅为$10^{-6}-10^{-3}$个数量级，这种磁性称为顺磁性。顺磁性物质的$\chi_P$与温度$T$有密切关系，服从居里——外斯定律，即$\chi_P=\frac{C}{T-T_P}$式中，$C$为居里常数，$T$为绝对温度，$T_P$为顺磁居里温度。顺磁性物质包括稀土金属和铁族元素的盐类等。
   3. 反铁磁性。这类物质的磁化率在某一温度存在极大值，该温度称为奈尔温度$T_N$。当温度$T>T_N$时，其磁化率与温度的关系与正常顺磁性物质的相似，服从居里——外斯定律；当温度$T<T_N$时，磁化率不是继续增大，而是降低，并逐渐趋于定值。这种磁性称为反铁磁性。反铁磁性物质包括过渡族元素的盐类及化合物等。
   4. 铁磁性。铁磁性物质只要在很小的磁场作用下就能被磁化到饱和，不但磁化率$\chi_f>0$，而且数值在$10^1-10^6$个数量级。当铁磁性物质的温度比临界温度$T_C$高时，铁磁性将转变为顺磁性，并服从居里——外斯定律，即$\chi_P=\frac{C}{T-T_P}$。具有铁磁性的元素不多，但具有铁磁性的合金和化合物却各种各样。到目前为止，发现11个纯元素晶体具有铁磁性，它们是铁、钴、镍以及轧、铽、镝、钬、铒、铥和镨、钕。
   5. 亚铁磁性。亚铁磁性的宏观磁性与铁磁性相同，仅仅是磁化率低一些，大约为$10^0-10^3$​个数量级。典型的亚铁磁性物质为铁氧体。

4. 从实用的观点出发，磁性材料可以分为以下两类：

   1. 软磁材料。矫顽力很低，因而即容易受外加磁场磁化，又容易退磁的材料称为软磁材料。软磁材料的主要特征如下：
      1. 高的初始磁导率$\mu_i$和最大磁导率$\mu_{max}$。这表示软磁材料对外磁场的灵敏度高，其目的在于提高功能效率。
      2. 低的矫顽力$H_C$。这表明软磁材料即容易被外部磁场磁化，又容易受外部磁场或其他因素退磁，而且磁滞回线窄，降低了磁化功率和磁滞损耗。
      3. 高的饱和磁化强度$M_S$和低的剩磁通密度$B_r$。这样可以节省资源，便于产品向轻薄短小方向发展，可迅速响应外磁场极性的反转。
      4. 此外，出于节省能源、降低噪声等方面的考虑，软磁材料还应具备低的磁损耗、高的电阻率、低的磁致伸缩系数等特征。
      5. 软磁材料主要用于制造发电机和电动机的定子和转子；变压器、电感器、电抗器、继电器和镇流器的铁芯；计算机磁芯；磁记录的磁头与磁介质；磁屏蔽；电磁铁的铁芯、极头与极靴；磁路的导磁体等。它们是电机工程、无线电、通信、计算机、家用电器和高新技术领域的重要功能材料。软磁材料制造的设备与器件大多数是在交变磁场条件下工作，要求其体积小，重量轻、功率大、灵敏度高、发热量小、稳定性好、寿命长。
   2. 永磁材料 永磁材料又称硬磁材料，这类材料经过外加磁场磁化再去掉外磁场以后能长时期保留较高剩余磁性，并能经受不太强的外加磁场和其他环境因素的干扰。因这类材料能长期保留其剩磁，故称永磁材料；又因具有较高的矫力，能经受外加不太强的磁场的干扰，又称硬磁材料。
      一般来说，对永磁材料有以下基本要求。
      1. 高的剩余磁通密度$B_r$和高的剩余磁化强度$M_r$。$B_r$和$M_r$是永磁材料闭合磁路在经过外加磁场磁化后磁场零时的磁通密度和磁化强度，它们是开磁路的气隙中能得到的磁场和磁通密度的度量。
      2. 高的矫顽力$_BH_C$和高的内禀矫顽力$_MH_C$。$_BH_C$和$_MH_C$是永磁材料保持其永磁特性能力的度量。
      3. 高的最大磁能积$(BH)_{max}$。它是永磁材料单位体积存储和可利用的最大磁能密度的度量。	
      4. 另外，从实用角度考虑，一般还要求其具有高的稳定性，即对外加干扰磁场、温度和震动等环境因素变化的稳定性。
      5. 永磁材料的应用主要利用永磁体在气隙产生足够强的磁场，利用磁极与磁极的相互作用，磁场对带电物体或离子或载电流导体的相互作用来做功，而实现能量、信息的转换。永磁材料已经在通信、自动化、音像、计算机、电机、仅器仪表、石油化工、磁分离、磁生物、磁医疗与健身器械、玩具等技术领域得到广泛的应用。
         软磁材料和永磁材料是最主要的两类磁性材料。实际上，磁性材料还包括磁记录材料、磁致伸缩材料、磁性液体、磁热效应材料和自旋电子学材料等功能磁性材料。

5. 磁滞回线

   材料磁化到饱和以后，逐渐减小外磁场，材料中对应的$ M$或$B$值也随之减小，但是由于材料内部存在各种阻碍$ M$转向的机制，$M$并不沿着初始磁化曲线返回。并且当外部磁场减小到零时，材料仍保留一定大小的磁化强度或磁通密度，称为剩余磁化强度或剩余磁通密度，用$M_r$或$B_r$表示，简称剩磁。在反方向增加磁场，$M$或$B$继续减小。当反方向磁场达到一定数值时，满足$M=0$或$B=0$，那么该磁场强度就称为矫顽力，分别记作$_MH_C$或$_BH_C$。它们具有不同的物理意义，$_MH_C$表示$M=0$时的矫顽力，又称为内禀矫顽力;而$_BH_C$表示$B=0$​时的矫顽力，又称为磁感矫顽力。容易发现，矫顽力的物理意义是表征磁性材料在磁化以后保持磁化状态的能力。它是磁性材料的一个重要参数。矫顽力不仅是考察永磁材料的重要标准之一，也是划分软磁材料、永磁材料的重要依据。$M$或$B$变为零后，进一步增大反向磁场，材料中的磁化强度或磁通密度方向将发生反转，随着反向磁场的增大，$M$或$B$在及方向逐渐达到饱和。在材料反向饱和磁化后，再重复上述步骤，$M$或$B$的变化与上述的过程相对称。在外加磁场$H$从正的最大到负的最大，再回到正的最大这个过程中，$M-H$或$B-H$形成了一条闭合曲线，称为磁滞回线，磁滞回线是磁性材料的又一重要特征。

   ![](E:\md_file\磁性材料\磁滞回线.png) 

6. 金属软磁材料
   1. 电工纯铁：指纯度在99.8%以上的铁，其中不含有任何故意添加的合金化元素。典型电工纯铁的起始磁导率$\mu_i$为300~500，最大磁导率$\mu_{max}$为6000 ~ 12000，矫顽力为39.8~95.5$A/m$.

   2. 硅钢：
      1. 电工纯铁只能在直流磁场下工作。在交变磁场下工作，涡流损耗大。为了克服这一缺点，在纯铁中加入少量硅，形成固溶体，这样提高了合金电阻率，减少了材料的涡流损耗。并且随着纯铁中含硅量的增加，磁滞损耗降低，而在弱磁场和中等磁场下，磁导率增加。
         硅钢通常也称硅钢或电工钢，是指碳的质量分数$\omega_c$在$0.02%$以下，硅的质量分数为1.5%~4.5%的$Fe$合金。常温下，$Si$在$Fe$中的固溶度大约为$15%$，但$Fe-Si$系合金随着$Si$含量的增加加工性能变差，因此硅质量百分含量$6.5%$​为一般硅钢制品的上限。
      2. 无取向硅钢：
         + 冷轧无取向硅钢在变形和退火后晶粒呈无规则取向分布，主要分为中低牌号和高牌号。中低牌号冷轧无取向硅钢是指硅含量小于或等于1.7%的硅钢，铁损值一般高于$4.7W/kg$
           （1.5T,50Hz测试条件下），产量占电工钢产量的80%以上，主要用于制造微电机和中小型电机。
         + 高牌号冷轧无取向硅钢是指硅含量为1.7%~4.0%的电工钢，铁损值一般低于$4.7W/kg$
           （1.5T,50Hz测试条件下），主要用于制作容量较大的大中型电机、发电机和小型变压器。
           在高牌号冷轧无取向硅钢中，还有一种特殊用途的无取向电工钢，即冷轧无取向电工钢薄带，含Si 3%、厚度为0.15~0.20mm，主要用于制造中高频电机、变压器、电抗器和磁屏蔽元件。
         + 热轧硅钢按硅含量多少分为低硅钢（硅含量＜2.8%）和高硅钢（硅含量>2.8%），目前热轧高硅钢已经全部被冷轧取向硅钢所代替。热轧硅钢生产工艺相对简单，价格较低，一直在硅钢市场占据一定的份额。但是，与冷轧无取向电工钢相比，热轧硅钢片的主要缺点为：磁性能低，磁性波动大，钢板厚度、平整度不均，表面氧化、不光滑。热轧硅钢片主要用于制造微小型电机、部分中型电机及低压电器等。
      3. 冷轧取向硅钢：取向硅钢是通过形变和再结晶退火产生晶粒择优取向的硅铁合金，硅含量约3%，碳含量很低。取向硅钢分为普通取向硅钢和高磁感取向硅钢两类，均利用了3% Si-Fe多晶体中的取向形核和择优长大机理。

   3. 坡莫合金：铁镍系软磁合金一般通称为坡莫合金，是英文 Permalloy字头的音译，意为导磁合金。坡莫合金现已成为磁学的专用名词，专指含 Ni 34%~84%的二元或多元镍铁基软磁合金。
      坡莫合金具有很高的磁导率，成分范围宽，而且磁性能可以通过改变成分和热处理工艺等进行调节，因此既可以用作在弱磁场下具有很高磁导率的铁芯材料和磁屏蔽材料，也可用作要求低剩磁和恒磁导率的脉冲变压器材料，还可用作各种矩磁合金、热磁合金和磁致伸缩合金等，它已成为使用领域最广泛的软磁合金。

   4. 非晶软磁材料：非晶材料是不具有晶态特性的固体。从原子排列上来看，为长程无序、短程有序结构。还有以下特征：

      1. 具有高磁导率和低矫顽力。
      2. 电阻率比同种晶态材料高，因此在高频场合使用时材料涡流损耗小
      3. 结构热力学不稳定，加热时具有结晶化倾向
      4. 机械强度较高且硬度较高
      5. 抗化学腐蚀能力强

   5. 非晶体软磁材料的制备与应用：只要冷却速度足够快并且冷至足够低的温度，以致原子来不及形核结晶便凝固下来，几乎所有的材料都能制成非晶固体。通常有三种方法：

      1. 气相沉积法：采用不同工艺使晶态材料的原子离解出来成为气相，再使气相无规地沉积到低温冷却基体上，从而形成非静态。
      2. 采用加压惰性气体将液态熔融合金从直径为0.2~0.5$\mu m$的石英喷嘴中喷出，形成均匀的熔融金属细流，连续喷射到高速旋转(2000~10000r/min)的冷却辊表面，液态合金以$10^6 \sim 10^8 K/s$​的高速冷却，形成非静态。大多采用此类方法。
      3. 高能粒子注入法：采用大功率高能粒子注入加热晶态材料表面，引起局部融化并迅速固化成非静态。

   6. 纳米级软磁材料： 1988年，日本日立金属公司在非晶合金基础上通过晶化处理开发出纳米晶软磁合金。磁类合金的优点在于兼备了铁基非晶合金的高磁通密度核钴基非晶合金的高磁导率、低损耗，并且是成本低廉的铁基材料。纳米晶合金的发明是软磁材料的一个突破性进展，从而把非晶态合金研究发展又推向一个新高潮。形成元素在合金中的作用来看，可以分为3类：

      1. 铁磁性元素：Fe、Co、Ni。其中Fe具有较高的Bs。

      2. 非晶形成元素：Si、B、P、C等，因为纳米晶软磁材料带材大多利用非晶晶化制备，故非晶形成元素必不可少。B元素成为几乎所有纳米晶软磁合金的构成元素，含量5%~16%。Si也是重要的非晶化元素，通常含量在6%以上。

      3. 纳米晶形成元素主要包括两类：第一类是Cu、Ag、Au及其替代元素。起到促进纳米晶形核的作用。第二类是Nb、Mo、W及其替代元素。这类元素扩展缓慢，起到阻止纳米晶长大的作用。

         ![](E:\md_file\磁性材料\各类软磁材料性能比较.png) 

   7. 制备纳米晶软磁材料主要利用非晶晶化法。先利用熔体急冷法获得非晶条带，而后在略高于非晶晶化温度下(500~600$^\circ C$​)退火一定时间，使之纳米晶化。

   8. 纳米晶合金可以替代钴基非晶合金、晶态坡莫合金和铁氧体，在高频电力电子和电子信息领域中获得广泛应用，达到减小体积、降低成本等目的。

      ![](E:\md_file\磁性材料\铁氧体 非晶材料和纳米晶特性对比.png)

7. 铁氧体软磁材料：指在弱磁场下，即易磁化又易退磁的铁氧体材料。由$Fe_2O_3$和二价金属氧化物组成的化合物。和金属软磁材料相比，软磁铁氧体最大的优势就是电阻率高。一般金属软磁材料的电阻率为$10^{-6}\Omega\cdot cm$，而铁氧体的电阻率为$10\sim 10^8\Omega\cdot cm$，超过金属磁性材料的$10^7\sim10^{14}$​倍，因此铁氧体具有良好的高频特性。另一个特点是成本低廉。与金属软磁材料相比，铁氧体软磁材料的不足之处在于：饱和磁化强度偏低，一般只有纯铁的1/5~1/3；居里温度较低，磁特性的温度稳定性一般也不及金属软磁材料。

   1. 锰锌铁氧体：应用最广、产量最大的软磁铁氧体材料，也是低频性能最好的软磁铁氧体材料。在1MHz频率以下较其他铁氧体具有更多优点，磁滞损耗低，在相同磁导率情况下居里温度高，起始磁导率高，最高可达$10^5$，价格低廉。
   2. 镍锌铁氧体：优良高频特性，电阻率高一般可达$10^8\Omega\cdot m$，在1~300MHz范围内应用最广。良好的温度稳定性，工艺简单。
   3. 平面六角晶系铁氧体：数百兆赫兹以上应用

8. 软磁复合材料：绝缘介质包覆的磁粉压制而成的软磁材料。金属软磁材料饱和磁通密度高、磁导率高，可以满足小型化的需求，但是电阻率低，只有$10^{-6}\sim10^{-9}\Omega\cdot cm$​，在高频条件下使用，随着频率的升高涡流损耗会急剧增加；铁氧体电阻率高，高频下应用损耗低，但是铁氧体是亚铁磁性材料，饱和磁通密度低、应用时体积大；软磁复合材料，因为由绝缘层的存在，电阻率较高，同时由于其粉末采用的是铁磁性颗粒，饱和磁通密度高，所以软磁复合材料同时满足高频使用和体积小型化需求。

   ![](E:\md_file\磁性材料\磁粉芯性能对照表.png) 

9. 永磁材料：
   1. 金属永磁材料，主要包括铝镍钴系和铁铬钴系两类永磁合金。
   2. 铁氧体永磁材料，$Fe_2O_3$​为主的复合氧化物强磁材料，饱和磁化强度偏低，性价比高。

10. 永磁材料特性参数：

    1. 剩磁$B_r$。磁性材料被磁化到饱和以后，当外磁场降为零时所剩的磁通密度成为剩余磁通密度。
    2. 矫顽力$H_c$。有两个定义：一个是使磁通密度$B=0$所需的磁场值，常用$_BH_C$表示；一个是使磁化强度$M=0$所需的磁场值，常用$_MH_c$表示。
    3. 最大磁能积$(BH)_{max}$。

11. 永磁合金

    1. $Ai-Ni-Co$永磁合金：剩磁高，温度系数低。矫顽力非常低，退磁曲线非线性。
    2. $Fe-Cr-Co$永磁合金：易加工，性能与$Ai-Ni-Co$​系合金相当，但居里温度较高，使用温度高，可逆温度系数很小。
    3. $Fe-Pt$永磁合金：良好的永磁性能，非常优良的耐磨性以及耐腐蚀，饱和磁性强度高、抗氧化性强。用于微电机械和医疗器械。
    4. 铁氧体永磁材料：钡铁氧体。优点是矫顽力大，质量轻，原材料丰富，成本低，耐氧化，耐腐蚀，退磁曲线近似为直线。缺点是剩余磁化强度较低，温度系数大，脆而易碎。

12. 稀土永磁材料

    1. $SmCo_5$永磁体，内禀矫顽力高达1200~2000kA/m，各向异性强，饱和磁化强度$M_S=890kA/m$，其理论磁能积达$244.0kJ/m^3$，价格昂贵。
    2. $Nd-Fe-B$​稀土永磁材料，创纪录的磁能积，获得“磁王”的美誉。
    3. 双相纳米晶复合永磁材料
    4. $Sm-Fe-N$永磁材料

File: 磁性材料相关书籍笔记.md
## 磁性材料基础与应用 9787122400444

1. 磁畴：磁畴是磁铁材料中磁偶极子相互平行排列的微笑区域。在退磁状态下，磁铁材料中不同磁畴内的磁化矢量具有不同的取向，因此宏观磁化强度趋近于零。磁化过程使所有磁畴平行取向。
   1. 磁畴通常比较小，无法用肉眼直接看到。有些比较简单的方法可以观测到磁畴。样品表面覆盖着一种由细小的$Fe_3O_4$磁性胶粒组成的水溶液。在磁畴边界与样品表面的交接处，磁铁矿粒子呈条带状沉积。
   2. 磁畴起源：静磁能是磁畴形成的主要驱动力；磁晶各向异性能和磁致伸缩能影响着磁畴的形状和尺寸。
      1. 含有单一磁畴、磁化后的长方体铁磁材料具有宏观磁化。磁化使长方体像磁铁一样，在其周围存在磁场。磁体周围的磁场与自身的磁化方向相反，并对磁体进行反向磁化。因此该磁场被称为退磁场。退磁场产生了静磁能，该能量取决于样品的形状。正是这种静磁能使磁体能够做功。
      2. 磁晶各向异性能：铁磁晶体的磁化强度倾向于沿着某些特定的晶体学方向择优取向。这些择优方向称为易磁化轴，因为若沿择优方向施加外磁场，则最容易将退磁样品磁化至饱和。易磁化轴和难磁化轴在这两种情况下都获得了相同的饱和磁化强度，但沿难磁化轴方向达到饱和磁化所需的外加磁场要比沿易磁化轴方向大很多。磁化强度沿特定的晶体学方向择优取向的现象，称为磁晶各向异性。晶体沿难磁化轴方向磁化时的能量高于沿易磁化轴方向，沿易磁化轴和沿难磁化轴磁化的样品之间单位体积的能量差称为磁晶各向异性能。
      3. 磁致伸缩能：当铁磁材料被磁化时，其长度会发生变化，称为磁致伸缩。有些材料如铁，沿磁化方向伸长，称其具有正磁致伸缩。其他材料，如镍，沿磁化方向收缩，故具有负磁致伸缩。对于大多数材料而言，长度的变化非常小（百万分之几十），但足以影响磁畴结构。
      4. 畴壁：在块体铁磁材料中，相邻磁畴之间的边界称为畴壁或布洛赫壁。畴壁厚度约为百万分之四英寸(约为10$\mu m$)，在畴壁尺寸范围内，磁化方向通常会发生$180^o$或$90^o$的改变。畴壁厚度又取决于各种能量之间的竞争平衡。如果相邻磁矩相互平衡或接近平衡，则交换能最低。这有利于形成宽畴壁，这样相邻原子面之间的磁矩夹角可以降至尽可能小。然而，如果磁矩方向与易磁化轴非常接近，则磁晶各向异性能最低。这有利于在磁畴之间形成快速过度的窄畴壁，这样过渡区内磁晶各向异性强的磁矩就很少。存在于薄膜磁性材料中的另一种畴壁，称为奈尔壁。
      5. 磁化和磁滞：在初始退磁状态，磁畴的排列方式使材料的平均磁化强度为零。当施加外磁场时，磁化强度最接近磁场方向的磁畴首先开始生长，同时其他磁化方向的磁畴开始消失。磁畴的生长是由畴壁运动引起的。初始时，畴壁运动是可逆的。如果在可逆阶段移除磁场，磁场会沿着原路径返回，并恢复退磁状态。在磁化曲线的这个区域，样品没有磁滞现象。

2. 反铁磁性

   1. 在反铁材料中，磁矩之间的相互作用往往使相邻磁矩相互反平行排列。反铁磁体可以看作是包含两组相互贯穿、等价的磁性粒子亚晶格。一个磁性离子在某个临界温度以下自发磁化，但另一组会在相反方向产生同样强度的自发磁化。因此，反铁磁体没有静自发磁化，并且在某个确定温度使，它对外磁场的相应与顺磁体类似：在外加磁场中磁化强度程线性，磁化率小儿正。在奈尔温度以上，磁化率随温度的变化关系也类似于顺磁体。

   2. 反铁磁体的应用：由于没有自发的磁化，反铁磁体不像铁磁体那样具有广泛的应用。在自旋阀中，利用交换偏置系统的矫顽力因磁场的正向和反向而异的特性，来钉扎铁磁层的磁化方向。将钉扎层与另一个铁磁层耦合，而该铁磁层可以随外加磁场的变化而改变其磁化方向。若自旋阀中的两个铁磁层的取向相同，则器件的电阻低；若铁磁层取向相反，则电阻高。目前大量的研究致力于开发具有反铁磁导铁磁相变的材料，在这个转变过程中材料结构和磁性能也会发生相应的变化，而反铁磁材料的其他应用可能会从其中产生。这类材料包括庞磁阻材料。

3. 亚铁磁性

   1. 亚铁磁体也与反铁磁体有关联，相邻磁性离子间的交换耦合会导致居于磁矩的反平行排列。 其中一个亚晶格的磁化强度大于反向亚晶格的磁化强度，因此整体上具有磁化。
   2. 铁氧体：在技术上最重要的亚铁磁体是铁氧体材料。铁氧体是亚铁磁性过度金属氧化物，具有电绝缘性，因此大多数磁铁材料所具有的导电性在有些场合是有害的，而铁氧体可以应用于这些场合。例如，交流磁场不会在绝缘材料中产生有害的涡流，因此它们被广泛应用于高频场合。铁氧体通常采用陶瓷加工技术进行生产，例如，为了生产$NiO\cdot Fe_2 O_3$，将粉状的NiO和$Fe_2O_3$混合在一起，压制成型，然后加热处理。存在两种具有不同结构对称性的常见铁氧体：立方晶系铁氧体和六角晶系铁氧体。
      1. 立方晶系铁氧体：通式为$MO\cdot Fe_2O_3$，其中M是二价离子。在技术上最早应用的磁性材料磁铁矿，就是立方晶系铁氧体。磁铁矿的表达式为$FeO\cdot Fe_2O_3$，是天然磁石中所含的磁性矿物。立方晶系铁氧体是软磁性的，因此易于磁化和退磁。它同时具有高磁导率、高饱和磁化强度以及低电导率的特点，因此特别适合作为高频感应线圈的磁芯。立方晶系铁氧体的高磁导率使磁通密度集中在线圈内，提高可电感，其高电阻率减少了有害涡流的形成。铁氧体最重要的特征是方形磁滞回线，因此特别适用于存储领域。方形磁滞回线源于较大的磁晶各向异性。方形磁滞回线的优点是剩余磁化强度接近饱和磁化强度，并且略高于矫顽力的外加磁场就可以改变磁化方向。
      2. 六角晶系铁氧体：最重要的六角晶系铁氧体为钡铁氧体$BaO\cdot 6Fe_2O_3$.广泛应用于永磁体。它们是硬磁性的（不像立方晶系铁氧体是软磁性的），矫顽力的典型值约为200kA/m。与立方晶系铁氧体一样，采用陶瓷工艺生产的成本很低，并且可以很容易地制成粉末并形成任何所需的形状。
      3. 石榴石：化学式为$3M_2O_3\cdot 5Fe_2O_3$.石榴石中所有的阳离子均为三价。因此石榴石的电阻率非常高。它们被用于超高频（微波）领域中，在该频率下即使是铁氧体也会导电。

4. 基础知识概要：四类主要的磁性材料：顺磁体、反铁磁体、铁磁体和亚铁磁体。
   + 顺磁体：单个原子或离子都具有磁矩，但这些磁矩是无序的，因此没有净磁化。磁化率为正，因为外磁场的作用使磁矩沿外场部分取向；磁化率很小，因为与使磁矩沿外场取向的磁能相比，使磁矩无序取向的热能更大。
   + 反铁磁体：单个原子或离子的磁矩相互反平行排列，因此整体上磁矩相互抵消。与顺磁体一样，反铁磁体没有自发磁化，且磁化率小而正；但是需要注意的是它们的围观结构完全不同。
   + 铁磁体：在铁磁体中，磁矩相互平行排列，产生较大的净磁化强度。磁化率可以非常大，并且通常是滞后的，因为磁化过程是通过畴壁运动而逐步推进的。
   + 亚铁磁体：在微观上与反铁磁类似，因为它们由两个亚晶格组成，亚晶格内磁矩平行排列，而两个亚晶格彼此反平行排列。然而，在两个亚晶格中磁矩的大小不同，存在磁化。因此它们在宏观特性上类似于铁氧体，具有较大的正磁化率和磁滞现象。

## 现代磁性材料原理 9787502540036

1. 弱磁性：磁化率$\chi_m$通常用于描述顺磁和扛磁材料对H的弱磁相应。$\chi_m$的数值通常为$\pm10^{-4}$至$\pm10^{-6}$。

2. 铁磁性：相对磁导率$\mu_r=\mu/\mu_0(=1+\chi_m)$在描述铁磁性材料对H的磁相应时比磁化率更常被应用。

3. 软磁材料：当磁化过程（畴壁移动和畴磁化转动）发生在弱磁场中，$H_c\le10^3A/m$(很容易为几匝线圈通过适中电流产生)，这种材料称为软磁体。在某些极软的材料中，如某种晶态$NiFe$合金（坡莫合金）或非晶态金属合金中，$H_c$可以低到$1.0A/m(12mOe)$。地区磁场约为0.4Oe或30A/m。其他软磁材料包括纯Fe、含3%甚至高到6%的Si、Ni的Fe、许多FeNiCo合金，以及如$(MnZnO)Fe_2O_3$或$(NiZnO)Fe_2O_3$之类的铁氧体。软磁材料的应用依赖于在外磁场有相对弱的变化时这类材料的磁通量发生大的变化(正比于$\part B/\part t \approx \omega B_s$)。软磁材料应用于变压器、电感线圈、电动机和发电机中。B-H回线内的面积，数量级为$4B_rH_c$，是磁化材料时每个循环每单位体积损失的能量，称为磁滞损失。

4. 硬磁材料：在某些磁性材料中，矫顽力可能高达$2\times10^6A/m(25000G)$。如果材料中有强力妨碍畴壁移动的缺陷，或者如果材料有具有极高磁各向异性的磁畴组成，使得只有极高的磁场才能改变磁化强度的方向，这类材料抵抗磁化作用，称为硬磁体或永磁体。

5. 软磁材料
   1. 铁和磁钢：磁钢最常用作发电机和配电变压器铁芯。这些变压器中的能量损耗通常由磁铁芯损耗和铜线圈中的纯焦耳热损耗组成。磁铁芯损耗来源于
      + 磁感应强度B均匀变化感生的磁铁芯涡流
      + 定位于移动畴壁附近微涡流和
      + 在称作辅助磁畴结构（90度畴壁，闭合磁畴）变化的磁通下，铁芯的磁致伸缩变形引起的损耗。
   
    	2. 这三种类型的损耗通过减少迭片厚度，增加电阻率，减少磁畴尺寸和减少磁致伸缩来减至最小。
        铁和硅钢：纯铁是典型的软磁材料，它具有非常高的饱和磁通密度，它的各向异性使它具有较小的磁晶各向异性。
    	3. 铁-镍合金（坡莫合金）
        + 78%镍的坡莫合金。磁致伸缩和磁晶各向异性两条线在这个成分附近都通过零。这些合金用于需要最高初始磁导率的应用场合
        + 65%镍的坡莫合金。对磁场退火显示强的响应同时保持K1=0
        + 50%镍的坡莫合金。高磁通密度，以及它们对磁场热处理高的响应性，给出很好的矩形磁滞回线。
   
   4. 非晶态合金：非晶态合金是从熔融状态经快速淬火的材料，因此它们的原子结构缺乏结晶固体的长程有序。非晶态合金就不存在磁晶各向异性。基于过渡金属的非晶态金属合金非常容易磁化，非晶态合金中磁滞弹性、热磁和滑移感生各向异性作为各向异性源仍保留。
      1. 非晶态金属合金缺少长程原子有序，因此具有许多重要的性质、以满足各种应用。
         1. 由于来自原子无序的电子散射使得非晶态磁性合金具有高的电阻率$\rho=100-200\mu \Omega\cdot cm$，在高频磁化反转过程中，高电阻率在抑制涡流方面是重要的。
         2. 非晶态合金不具有宏观磁晶各向异性，对于3d基的合金，其剩余各向异性典型的数值是$10J/m^3$，但是对某些含稀土的合金可达到$10^6J/m^3$。
         3. 非晶态合金没有微观结构的不连续以钉扎磁畴壁。因此通过磁畴壁移动磁化相对容易。
         4. 由于缺少位错运动相对容易通过的有序的原子晶格，造成较高的弹性限，高弹性行为使金属玻璃在处理过程中不怎么倾向于磁性减弱。
         5. 许多非静态金属具有良好的耐腐蚀性能。
      2. 配电变压器：非晶态合金的变压器铁芯有较小的损耗，因此能节省功率并降低变压器的结构的冷却要求。
      3. 电子商品监视传感器

## 磁性材料与磁测量 9787122346186

1. 空间中的磁场可以用H或B两个参量来描述，H称为磁场强度，B称为磁通密度也称为磁感应强度。磁场对置于其中的磁极产生力的作用，该力与磁极强度和磁场强度的乘积成正比。设磁极强度为m，场强为H，磁极受到力的大小为F，F=mH。

2. 磁场H在一定区域中产生了磁通量$\Phi$。通过某一平面的磁通量$\Phi$的大小，可以用通过这个平面的磁感线的条数的多少来形象地说明。磁通量的单位是Wb。磁通密度B也是用来描述磁场强度和方向的物理量，特别是在非真空系统中。磁通密度和磁通量存在如下关系：$B=\frac{\Phi}{S}$。磁通密度的定义公式是$B=\mu_0(H+M)$。在真空中，M=0，则$B=\mu_0H$m，B和H始终是平行的，数值也呈比例，两者的关系只由真空磁导率$\mu_0$来联系。

3. 磁化率和磁导率：对于置于外磁场中的磁体，其磁化强度M和外磁场强度H存在一下关系:$M=\chi H$或$\chi=M/H$，$\chi$称为磁体的磁化率，它是表征磁体磁性强弱的一个参量。$\mu=1+\chi$为相对磁导率，即$\mu=\frac{B}{\mu_0 H}$。磁导率是表征磁体的磁性、导磁性几磁化难易程度的一个磁学量。将B与H的比值定义为绝对磁导率：$\mu_{绝对}=B/H$。材料科学中一般不用$\mu_{绝对}$，而是采用$\mu=\mu_{绝对}/\mu_0$。一般所说的磁导率均指相对磁导率。在不同的磁化条件下，磁导率有不同的表达形式。
   1. 起始磁导率$\mu_i$： $\mu_i=\frac{1}{\mu_0}\lim\limits_{H\rightarrow 0}\frac BH$。起始磁导率是磁中性状态下磁导率的极限值。弱磁场下使用的磁体。
   2. 最大磁导率$\mu_{max}$：$\mu_{max}=\frac1{\mu_0}(\frac BH)_{max}$，在起始磁化曲线上，磁导率随磁场强度的不同而不同，其最大值称为最大磁导率$\mu_{max}$。
   3. 复数磁导率$\widetilde\mu$：$\widetilde \mu=\mu'-i\mu''$，磁体在变化磁场中磁化时，其磁通密度和磁场强度之间存在相位差，只能用复数表示。它们在复数表示法中的商也同样是一个复数。
   4. 增量磁导率$\mu_{\nabla}$：$\mu_{\nabla}=\frac1{\mu_0}\frac{\Delta B}{\Delta H}$，磁体在稳恒磁场$H_0$作用下，叠一个较小的交变磁场，表现出来的磁导率为增量磁导率。
   5. 可逆磁导率$\mu_{rev}$：$\mu_{rev}=\lim\limits_{\Delta\rightarrow 0}\mu_0$，当交变磁场强度趋于零时，增量磁导率的极限值定义为可逆磁导率。
   6. 微分磁导率$\mu_{diff}$：$\mu_{diff}=\frac1{\mu_0}\frac{dB}{dH}$，起始磁化曲线上任一点的斜率被称为微分磁化率
   7. 不可逆磁导率$\mu_{irr}$：$\mu_{irr}=\mu_{diff}-\mu_{rev}$，不可逆磁导率是由不可逆磁化而引起的。

4. 磁性材料分类：
   1. 物质的磁性分类：可以将物质的磁性分为五个种类：抗磁性、顺磁性、反铁磁性、铁磁性和亚铁磁性
      1. 抗磁性：是在外磁场的作用下，原子系统获得与外磁场方向反向的磁矩的现象。它是一种微弱磁性，响应的物质被称为抗磁性物质。其磁化率$\chi_d$为负值且很小，一般在$10^{-5}$数量级，其磁化曲线为一直线。

      2. 顺磁性：一些物质在受到外磁场后，感生出外磁场通向的磁化强度，其磁化率$\chi_p\gt 0$，但数值很小，仅为$10^{-6}-10^{-3}$个数量级，这种磁性称为顺磁性。顺磁性物质的$\chi_P$与温度T有密切关系，服从居里-外斯定律，即$\chi_P=\frac{C}{T-T_P}$. 

      3. 反铁磁性：这类物质的磁化率在某一温度存在极大值，该温度称为奈尔温度$T_N$。当温度$T\gt T_N$时，其磁化率与温度的关系与正常顺磁性物质的相似，服从居里——外斯定律；当温度$T\lt T_N$时，磁化率不是继续增大，而是降低，并逐渐趋于定值。这种磁性称为反铁磁性。

      4. 铁磁性：铁磁性物质只要在很小的磁场作用下就能被磁化到饱和，不但磁化率$\chi_f\gt 0$，而且数值在$10^1-10^6$个数量级。

      5. 亚铁磁性：亚铁磁性的宏观磁性与铁磁性相同，仅仅是磁化率低一些。大约为$10^0-10^3$个数量级。典型的亚铁磁性物质为铁氧体。

         抗磁性、顺磁性和反铁磁性都是弱磁性，因此在技术上很少应用。铁磁性和亚铁磁性是强磁性的。

   2. 磁性材料分类：从实用的观点出发，磁性材料可以分为以下两类

      1. 软磁材料：矫顽力很低，因而既容易受外加磁场磁化，又容易退磁的材料称为软磁材料。软磁材料的主要特征如下：

         + 高的初始磁导率$\mu_i$和最大磁导率$\mu_{max}$。这表示软磁材料对外磁场的灵敏度高，其目的在于提高功能效率。

         + 低的矫顽力$H_C$。这表明软磁材料即容易被外部磁场磁化，又容易受外部磁场或其他因素退磁，而且磁滞回线窄，降低了磁化功率和磁滞损耗。

         + 高的饱和磁化强度$M_S$和低的剩余磁通密度$B_r$，这样可以节省资源，便于产品向轻薄短小方向发展，可迅速响应外磁场极性的反转。

         + 此外，出于节省能源、降低噪声等方面考虑，软磁材料还应具备低的磁损耗、高的电阻率、低的磁致伸缩系数等特征。

           软磁材料主要用于制造发呆年纪的定子和转子，变压器、电感器、电抗器、继电器和镇流器的铁芯。

      2. 永磁材料：又称为硬磁材料，这类材料经过外加磁场磁化再去掉外磁场后能长时间保留较高剩余磁性，并能经受不太强的外加磁场和其他环境因素的干扰。一般来说，对永磁体材料有以下基本要求：
         + 高的剩余磁通密度和高的剩余磁化强度。
         + 高的矫顽力和高的内禀矫顽力
         + 高的最大磁能积。

5. 磁化曲线和磁滞回线：

   1. 磁化曲线：磁化曲线用来表示磁通密度B或者磁化强度M与磁场强度H之间的非线性关系。磁化理论常用M-H关系讨论问题，工程技术中多采用B-H关系研究问题。

      B-H磁化曲线可以通过实验测量的方法画出。在磁中性的环形材料样品上缠绕初级线圈N1和次级线圈N2，N1的两端接上直流电源，N2的两端接上电子磁通计。当初级线圈通上电源后，产生沿磁场轴向的磁场，磁性材料样品就会被磁化。

   2. 材料磁化到饱和以后，逐渐减小外磁场，材料中对应的M或B值也随之减小，但是由于材料内部存在各种阻碍M转向的机制，M并不沿着初始磁化曲线返回。并且当外部磁场减小到零之后，材料仍保留一定大小的磁化强度或磁通密度。称为剩余磁化强度或剩余磁通密度，简称剩磁。在反方向增加磁场，M或B继续减小。当反方向磁场达到一定数值时，满足M=0或B=0，那么该磁场强度就称为矫顽力。M=0时的矫顽力称为内禀矫顽力，B=0时的矫顽力称为磁感矫顽力。

6. 磁测量的对象

   1. 磁场测量：是研究与磁现象有关的物理过程的一种重要手段。目前比较成熟的磁场测量方法概括为：磁力法、电磁感应法、磁饱和法、电磁效应法、磁共振法、超导效应法和磁光效应法等。
   2. 物质的各种磁性参数的测量
      + 本征参量：包括铁磁物质及亚铁物质的自发磁化强度、顺磁和抗磁物质的磁化率、物质的各种磁性相变温度。
      + 非本征测量：
        + 静态磁参量：静态磁化曲线及磁滞回线，饱和磁通密度、剩余磁通密度、矫顽力、软磁材料的起始磁导率、最大磁导率和微分磁导率、永磁材料的退磁曲线、回复曲线、最大磁能积。
        + 动态磁参量

7. 软磁材料：是指能够迅速响应外磁场的变化，且能低损耗地获得高磁通密度的材料。软磁材料具有低矫顽力和高磁导率的特点，既容易受外磁场磁化，又容易退磁。

   1. 现在所应用的软磁材料主要有：金属软磁材料、如硅钢、坡莫合金、仙台斯特合金；非晶态合金、纳米晶和薄膜也可制成软磁材料，而且还可以根据需要制备特殊用途的磁性材料，如超晶格；软磁铁氧体；软磁复合材料。

   2. 软磁材料特性参数：软磁材料对外界磁信号反应灵敏，在相对较低的磁场下就可以磁化，去除外加磁场后，恢复到低剩磁的状态。软磁材料的基本特点有：高磁导率、低矫顽力、高饱和磁通密度、低功率损耗和高稳定性。

      1. 起始磁导率：磁导率用来衡量材料本身支持内部磁场形成的能力，磁通更易穿过高磁导率的材料。磁导率是软磁材料的重要性能参数，尤其是起始磁导率。初始磁导率是指磁场强度趋近于0时磁导率的极限值，反应了软磁材料响应外界信号的灵敏度。其他磁导率与起始磁导率存在着内在的关系。

         起始磁导率与材料的饱和磁化强度$M_S$的平方成正比，与材料的各向异性常数和磁致伸缩系数成反比，与材料中的内应力和杂志浓度成反比。提高$M_S$并降低各向异性常数和磁致伸缩系数的值，是提高起始磁导率的必要条件。

      2. 有效磁导率：在金属软磁材料和软磁铁氧体中，起始磁导率是常用的性能参数，而在软磁复合材料中，有效磁导率则常被用来表征其对外界信号的灵敏度。有效磁导率，是指在一定频率和电信号下测得的磁导率，常用符号$\mu$或$\mu_{eff}$来表示。

         软磁符合材料的有效磁导率通常较低，一般分布于几十到几百不等，如铁硅软磁复合材料的磁导率一般不超过100，而铁镍钼软磁复合材料的磁导率则可以达到500以上。有效磁导率的大小决定了软磁复合材料使用的频率范围。

         受磁粉末本征特征的影响，不同体系的软磁复合材料有效磁导率不同。而同一体系的软磁复合材料，磁导率分布也会不同，如铁硅铝磁复合材料的磁导率就有26 、60、75、90、125等。这是因为，软磁复合材料的有效磁导率与非磁性相的含量和密度密切相关。非磁性相的含量越高，软磁复合材料的磁导率越低。工业生产中，通过控制绝缘剂的添加量以及粒度配比来得到不同磁导率的软磁复合材料。

      3. 矫顽力：软磁材料的基本性能要求是，能快速地响应外磁场变化，这就要求材料就有低矫顽力值。软磁材料的矫顽力通常小于$10^2A\cdot m^{-1}$的数量级。降级矫顽力的最有效途径是去除内应力、降低杂质含量。对于内应力不易消除的材料，则应着重考虑降低磁致伸缩系数，对于杂质含量较多的材料应着重考虑降低各向异性值。
      4. 饱和磁通密度：软磁材料通常要求其具有高的饱和磁通密度，这样不仅可以获得高的$\mu_i$值。在软磁材料中可以通过选择适当的配方成分，来提高饱和磁通密度值。
      5. 直流偏置特性：交流电力系统中存在直流电流或电压成分发现象。软磁复合材料的直流偏置特性是指磁导率随直流叠加衰减的现象。用叠加直流磁场后磁导率的数值和原始磁导率的比值来衡量。数值越大，说明软磁复合材料的直流偏置特性越好，抵挡外界直流信号干扰的能力越强。不同软磁复合材料之间，常用直流叠加磁场为100Oe时的直流偏置特性进行对比。
      6. 磁损耗：软磁材料多用于交流磁场，因此动态磁化造成的磁损耗不可忽略。磁损耗不但浪费了能源，还会导致材料发热，影响材料和器件的性能，使材料磁导率出现频散现象，使用频率上限受到限制。
      7. 稳定性

8. 金属软磁材料

   1. 电工纯铁：纯度在99.8%以上的铁，其中不含任何故意添加的其他元素
   2. 硅钢：电工纯铁只能在直流磁场下工作，在交变磁场下工作，涡流损耗大，为了克服这一缺点，在纯铁中加入少量硅，形成固溶体，这样提高了合金电阻率，减少了材料的涡流损耗。并随着纯铁中含硅量的增加，磁滞损耗降低，而在弱磁场和中等磁场下，磁导率增加。
   3. 无取向硅钢
   4. 冷轧取向硅钢
   5. 坡莫合金

9. 其他传统软磁合金

   1. 铁铝合金
   2. 铁硅铝合金
   3. 铁钴合金

10. 非晶软磁材料：从晶态磁性材料到非晶和纳米晶磁性材料，大大拓宽了磁性材料研究、生产与应用的领域

    1. 非晶态软磁材料的结构与性能：非晶材料式不具有特性的固体。从原子排列上来看，非晶材料为$\textcolor{red}{长程无序、短程有序}$结构。还具有以下特征：
       + 不存在位错和晶界，因而作为磁性材料，具有高磁导率和低矫顽力
       + 电阻率比同种晶态材料高，因此在高频场合使用时材料涡流损耗小
       + 体系的自由能较高，因而其结构是热力学不稳定的，加热时具有结晶化倾向
       + 机械强度较高且硬度较高
       + 扛化学腐蚀能力强，扛$\gamma$射线及中子等辐射能力强

    2. 非晶态软磁材料的制备与应用：非晶态软磁材料的成分设计有两个基本原则： 

       + 形成元素之间要有负的混合焓，这样液相会更加稳定并且在冷却过程中原子扩散缓慢，使结晶减缓

       + 至少要有三种形成元素，且它们的原子半径相差超过12%，不同原子间半径差越大，晶格失配越严重，引入微应力越大，结晶越困难，这使得玻璃相得以稳定

         非晶态材料是处于结晶化前的中间状态，这种亚稳态结构在一定条件下可以制得并长久存在。只要冷却速度足够快并且冷至足够低的温度，以致原子来不及形核结晶便凝固下来，几乎所有的材料都能制成非晶固体。制备非晶材料的方法通常由三种：气相沉淀法、液相急冷法和高能粒子注入法。

    3. 纳米晶软磁材料：1988年，日本日立金属公司在非晶合金基础上通过晶化处理开发出纳米晶软磁合金。此类合金的突出优点在于兼备了铁基非晶合金的高刺痛密度和钴基非晶合金的高磁导率、低损耗，并且是成本低的铁基材料。纳米晶合金的发明是软磁材料的一个突破性进展，从而把非晶态合金研发又推向一个新高潮。
       + 制备纳米晶软磁材料主要利用非晶晶化法。先利用熔体急冷法获得非晶条带，而后在略高于非晶晶化温度下$(500-600℃)$退火一定时间，使之纳米晶化。
       + 纳米晶合金可以替代钴基非晶合金、晶态坡莫合金和铁氧体，在高频电力电子和电子信息领域中获得广泛应用，达到减小体积、降低成本等目的。其典型应用有功率变压器、脉冲变压器、高频变压器、可饱和电抗器、互感器、磁感器、磁头、磁开关及传感器等。

11. 铁氧体软磁材料：铁氧体软磁材料是指在弱磁场下，既容易磁化又容易退磁的铁氧材料。它是由$Fe_2O_3$和二价金属氧化物组成的化合物。和金属软磁材料相比，软磁铁氧体最大的优势就是电阻率高。一般金属软磁材料的电阻率为$10^{-6}\Omega\cdot cm$，而铁氧体的电阻率为$10-10^*\Omega\cdot cm$，超过金属磁性材料的$10^7-10^{14}$倍，因此铁氧体具有良好的高频特性。

    1. 猛锌铁氧体：在低频段铁氧体应用极广，在1MHz频率以下较其他铁氧体具有更多的优点，磁滞损耗低，在相同磁导率的情况下距离温度较NiZn高，起始磁导率高，最高可达$10^5$，且价格低廉。
    2. 高磁导率铁氧体
    3. 功率铁氧体
    4. 镍锌铁氧体
